Repository: Morshedvarzandeh/battery-worldcup

# battery-worldcup

**A reference and open benchmark for lithium-ion battery State of Health (SOH) estimation.**

SOH models come from very different traditions: empirical fade laws, equivalent-circuit
models tracked with Kalman filters, hand-engineered health indicators fed to regressors,
deep sequence models on raw cycling data, electrochemical models with degradation
sub-models, and hybrids of all of these. They are rarely compared under identical rules.

This repository organises them like a tournament. Every strategy plays on the same public
datasets, with the same cell-level splits and the same metrics, and results are published
on a versioned leaderboard. The point is not only to crown a winner but to make the
trade-offs visible: how much data each approach needs, which inputs it requires (a full
charge? a rest period? an impedance spectrum?), how it degrades under distribution shift,
whether it knows when it is wrong, and what it costs to run.

## What you will find here

| Goal | What it means in practice |
| --- | --- |
| **Reference** | Curated, citable documentation: what SOH is, how cells degrade, which estimation strategies exist, which public datasets are usable, and how methods must be evaluated. |
| **Benchmark** | One canonical data schema, fixed tasks and splits, one metrics module, leakage checks, and a leaderboard generated from result files. |
| **Model zoo** | Reproducible implementations of representative models from every strategy family, each with a model card. |

## Status

Phase 0 (foundation) is complete; phases 1 (data layer), 2 (feature layer), 3 (baselines) and
6 (the benchmark) have started:

- the documentation set, decision records and contribution templates;
- the `battery_worldcup` package: canonical schema with Parquet storage, a synthetic-cell
  generator, SOH label rules, cell-level split generation, point metrics, a dataset registry,
  a checksum-verified download cache and the `bwc` command line;
- an Oxford dataset loader written against the published file structure (validation on the
  real file is pending, see the dataset card);
- the first part of the feature layer: incremental capacity and differential voltage curves
  with peak extraction, partial-charge window features, constant-voltage phase features,
  relaxation features, and per-cycle extraction with an availability report;
- the model interface plus the first baselines: naive references, empirical fade laws with
  Bacon-Watts knee detection, feature-based regressors (ridge, elastic net, Gaussian process,
  support vector, random forest, gradient boosting), and an equivalent-circuit Kalman filter
  that needs no aging dataset at all;
- task views that enforce label visibility, so a model cannot see the labels it is scored on;
- the benchmark itself: experiment configurations, a runner that writes reproducible result
  files, point, trajectory and probabilistic metrics, and a leaderboard built from the results;
- CI running ruff and pytest on Python 3.11 and 3.12.

See [ROADMAP.md](ROADMAP.md) for what comes next.

## Documentation map

| Document | Question it answers |
| --- | --- |
| [docs/01-soh-fundamentals.md](docs/01-soh-fundamentals.md) | What is SOH, how do cells degrade, and how are SOH labels obtained? |
| [docs/02-estimation-strategies.md](docs/02-estimation-strategies.md) | Which families of estimation strategies exist, and when should each be used? |
| [docs/03-model-catalog.md](docs/03-model-catalog.md) | Which concrete models will be implemented and compared? |
| [docs/04-datasets.md](docs/04-datasets.md) | Which public datasets exist, what is in them, and what is each good for? |
| [docs/05-evaluation-protocol.md](docs/05-evaluation-protocol.md) | Tournament rules: tasks, splits, metrics, leakage rules, leaderboard format |
| [docs/06-reading-list.md](docs/06-reading-list.md) | Key papers, reviews, datasets and tools |
| [docs/glossary.md](docs/glossary.md) | Terms and abbreviations |
| [docs/decisions/](docs/decisions/) | Records of decisions that are hard to reverse |
| [LEADERBOARD.md](LEADERBOARD.md) | Current standings, generated from `results/` |
| [ROADMAP.md](ROADMAP.md) | The phased plan to build all of the above |
| [CONTRIBUTING.md](CONTRIBUTING.md) | How to add a dataset, a model, or a result |

## Strategy map at a glance

| Family | Core idea | Needs | Typical strength | Typical weakness |
| --- | --- | --- | --- | --- |
| Empirical aging models | Fit capacity fade against time, cycles and stress with closed-form laws | Capacity history | Interpretable, tiny | Fails at knees; parameters are condition-specific |
| Model-based (ECM or physics + filter) | Track capacity and resistance as slowly varying parameters online | Current, voltage, temperature streams | Runs on a BMS; needs no aging dataset | Sensitive to model mismatch and OCV drift with age |

File: src/battery_value/materials/data/degradation.json
{
  "schema_version": 1,
  "updated": "2026-08-03",
  "notes": [
    "How fast a pack loses capacity, per pack model rather than per chemistry. Cooling design and cell format drive far more of the spread between real fleets than cathode chemistry does: two NMC packs of the same vintage age quite differently if one is liquid-cooled and the other is not.",
    "fade_at_8y is total capacity lost after eight years by a pack of this model driven at reference_km_per_year in a temperate climate. It already includes the cycling such a car does, which is why cycle_life only applies to the DIFFERENCE between a pack's actual cycle count and that reference. Adding a full cycle term on top would count the same wear twice.",
    "calendar_exponent of 0.5 makes fade go with the square root of time. That is the shape field data shows and the shape SEI growth predicts: a visible drop in the first year, then a long flattening. A straight line fits neither end.",
    "knee_onset_soh and knee_acceleration steepen the curve near the end of life, where lithium plating and lost active material start to compound. The acceleration is deliberately mild: fade_at_8y is calibrated on real packs that were already ageing this way, so a sharp knee on top of it would charge them twice for the same mechanism.",
    "spread_points_at_8y is one standard deviation in state-of-health points at eight years, across packs of the same model and age. It is what makes 'your pack is ageing faster than most' a statement rather than an impression, and it is wide on purpose: real fleets of one model differ by more than most single-number claims admit.",
    "These are cohort central estimates calibrated against published fleet-telemetry studies, OEM warranty floors and aggregated owner-reported capacity readings. They describe a population, never an individual pack. A measured state of health always outranks anything here.",
    "Everything in this file can be overridden from battery-data, where the same figures carry provenance and validity windows. See docs/aging.md."
  ],
  "sources": [
    "Published EV fleet-telemetry degradation studies (aggregated, multi-model)",
    "OEM traction-battery warranty floors (typically 70% at 8 years / 160,000 km)",
    "Aggregated owner-reported capacity readings from model-specific communities",
    "EU Battery Regulation 2023/1542 Annex XIII, which makes cycle count and remaining capacity passport fields"
  ],
  "defaults": {
    "reference_km_per_year": 13500,
    "km_per_kwh": 5.5,
    "calendar_exponent": 0.5,
    "knee_onset_soh": 0.68,
    "knee_acceleration": 1.35,
    "spread_points_at_8y": 5.0,
    "climate_sensitivity": "medium",
    "confidence": "low"
  },
  "climate_factors": {
    "cool": 0.82,
    "temperate": 1.0,
    "warm": 1.25,
    "hot": 1.55
  },
  "climate_sensitivity_weights": {
    "low": 0.5,
    "medium": 1.0,
    "high": 1.4
  },
  "profiles": [
    {
      "pack_model": "nissan-leaf-ze0-24",
      "thermal_management": "passive",
      "fade_at_8y": 0.28,
      "cycle_life_to_80pct": 1200,
      "reference_km_per_year": 9000,
      "climate_sensitivity": "high",
      "spread_points_at_8y": 7.0,
      "confidence": "high",
      "basis": "large owner-reported dataset, plus the well-documented hot-climate failures",
      "notes": "No cooling at all, and a manganese-spinel cathode that dislikes heat. The fastest-ageing mainstream EV pack ever sold, and the reason every maker since has cooled its packs."
    },
    {
      "pack_model": "nissan-leaf-ze1-40",
      "thermal_management": "passive",
      "fade_at_8y": 0.19,
      "cycle_life_to_80pct": 1500,
      "reference_km_per_year": 11000,
      "climate_sensitivity": "high",
      "spread_points_at_8y": 6.0,
      "confidence": "high",
      "basis": "owner-reported capacity readings and fleet telemetry",
      "notes": "Still passively cooled, but a better cathode. Rapid-charges badly in summer, so a pack used mainly on DC fast chargers ages well ahead of this curve."
    },
    {
      "pack_model": "nissan-leaf-ze1-62",
      "thermal_management": "passive",
      "fade_at_8y": 0.16,
      "cycle_life_to_80pct": 1600,
      "reference_km_per_year": 13000,
      "climate_sensitivity": "high",
      "spread_points_at_8y": 5.5,
      "confidence": "medium",
      "basis": "owner-reported readings; fewer years in service than the 40 kWh",
      "notes": "The bigger pack runs each cell gentler for the same journey, which offsets some of the missing cooling."
    },
    {
      "pack_model": "renault-zoe-ze40",
      "thermal_management": "air",
      "fade_at_8y": 0.17,
      "cycle_life_to_80pct": 1600,
      "reference_km_per_year": 11000,
      "climate_sensitivity": "medium",
      "spread_points_at_8y": 5.0,
      "confidence": "medium",
      "basis": "fleet telemetry and leasing-company return data",
      "notes": "Air cooling and a low charge rate for most of its life. Many were battery-leased, so their capacity was tracked and weak packs replaced."
    },
    {
      "pack_model": "renault-zoe-ze50",
      "thermal_management": "air",
      "fade_at_8y": 0.15,
      "cycle_life_to_80pct": 1700,
      "reference_km_per_year": 12000,
      "climate_sensitivity": "medium",
      "spread_points_at_8y": 4.5,
      "confidence": "medium",
      "basis": "fleet telemetry",
      "notes": ""
    },
    {
      "pack_model": "bmw-i3-60ah",
      "thermal_management": "liquid",
      "fade_at_8y": 0.15,
      "cycle_life_to_80pct": 1600,
      "reference_km_per_year": 9500,
      "climate_sensitivity": "low",
      "spread_points_at_8y": 4.0,
      "confidence": "high",
      "basis": "long service history with refrigerant cooling from new",
      "notes": "Directly refrigerant-cooled, so climate barely moves it. The small pack is worked hard per kilometre, which is what keeps this above the later cars."
    },
    {
      "pack_model": "bmw-i3-94ah",
      "thermal_management": "liquid",
      "fade_at_8y": 0.13,
      "cycle_life_to_80pct": 1800,
      "reference_km_per_year": 10500,
      "climate_sensitivity": "low",
      "spread_points_at_8y": 3.5,
      "confidence": "high",
      "basis": "long service history; capacity readings widely published by owners",
      "notes": ""
    },
    {
      "pack_model": "bmw-i3-120ah",
      "thermal_management": "liquid",
      "fade_at_8y": 0.12,
      "cycle_life_to_80pct": 2000,
      "reference_km_per_year": 11000,
      "climate_sensitivity": "low",
      "spread_points_at_8y": 3.5,
      "confidence": "high",
      "basis": "service history and owner-reported readings",
      "notes": "One of the best-ageing packs of its generation."
    },
    {
      "pack_model": "tesla-model3-lr",
      "thermal_management": "liquid",
      "fade_at_8y": 0.11,
      "cycle_life_to_80pct": 2000,
      "reference_km_per_year": 18000,
      "climate_sensitivity": "low",
      "spread_points_at_8y": 3.5,
      "confidence": "high",
      "basis": "manufacturer fleet reporting and large owner-telemetry datasets",
      "notes": "Loses most of its first few percent quickly, then flattens hard. High annual mileage is normal for this car, and the reference reflects that."
    },
    {
      "pack_model": "tesla-model3-lfp",
      "thermal_management": "liquid",
      "fade_at_8y": 0.12,
      "cycle_life_to_80pct": 3500,
      "reference_km_per_year": 16000,
      "climate_sensitivity": "medium",
      "spread_points_at_8y": 3.5,
      "confidence": "medium",
      "basis": "owner telemetry; fewer years in service",
      "notes": "Charged to 100% routinely by design, which costs a little calendar life but the cell tolerates cycling far better. High-mileage examples age much better than the nickel packs."
    },
    {
      "pack_model": "tesla-models-85",
      "thermal_management": "liquid",
      "fade_at_8y": 0.13,
      "cycle_life_to_80pct": 1800,
      "reference_km_per_year": 17000,
      "climate_sensitivity": "low",
      "spread_points_at_8y": 4.5,
      "confidence": "high",
      "basis": "very long service history across a large owner-reported dataset",
      "notes": "The oldest large fleet on record, and the clearest demonstration of the flattening curve: most of the loss happens in the first three years."
    },
    {
      "pack_model": "vw-id3-58",
      "thermal_management": "liquid",
      "fade_at_8y": 0.13,
      "cycle_life_to_80pct": 2000,
      "reference_km_per_year": 13500,
      "climate_sensitivity": "low",
      "spread_points_at_8y": 4.0,
      "confidence": "medium",
      "basis": "warranty floor plus early fleet telemetry",
      "notes": ""
    },
    {
      "pack_model": "vw-id4-77",
      "thermal_management": "liquid",
      "fade_at_8y": 0.12,
      "cycle_life_to_80pct": 2000,
      "reference_km_per_year": 15000,
      "climate_sensitivity": "low",
      "spread_points_at_8y": 4.0,
      "confidence": "medium",
      "basis": "warranty floor plus early fleet telemetry",
      "notes": ""
    },
    {
      "pack_model": "hyundai-kona-64",
      "thermal_management": "liquid",
      "fade_at_8y": 0.11,
      "cycle_life_to_80pct": 2000,
      "reference_km_per_year": 14000,
      "climate_sensitivity": "low",
      "spread_points_at_8y": 3.5,
      "confidence": "high",
      "basis": "fleet telemetry across several years and climates",
      "notes": "Consistently one of the slowest-ageing packs measured."
    },
    {
      "pack_model": "byd-atto3-60",
      "thermal_management": "liquid",
      "fade_at_8y": 0.12,
      "cycle_life_to_80pct": 4000,
      "reference_km_per_year": 14000,
      "climate_sensitivity": "medium",
      "spread_points_at_8y": 4.0,
      "confidence": "low",
      "basis": "manufacturer cycle-life claims; too few years in service to verify calendar fade",
      "notes": "The cell outlasts the car on cycles. What limits this pack is calendar time, not use, so mileage barely moves it."
    },
    {
      "pack_model": "psa-emp1-50",
      "thermal_management": "liquid",
      "fade_at_8y": 0.14,
      "cycle_life_to_80pct": 1800,
      "reference_km_per_year": 12000,
      "climate_sensitivity": "low",
      "spread_points_at_8y": 4.5,
      "confidence": "medium",
      "basis": "warranty floor plus fleet telemetry",
      "notes": ""
    },
    {
      "pack_model": "audi-etron-95",
      "thermal_management": "liquid",
      "fade_at_8y": 0.1,
      "cycle_life_to_80pct": 2000,
      "reference_km_per_year": 16000,
      "climate_sensitivity": "low",
      "spread_points_at_8y": 3.0,
      "confidence": "high",
      "basis": "fleet telemetry; heavily buffered pack",
      "notes": "Only about 86% of the pack is ever used. The buffer is expensive in kWh you paid for and never see, and it is why this pack ages so slowly."
    },
    {
      "pack_model": "polestar2-78",
      "thermal_management": "liquid",
      "fade_at_8y": 0.12,
      "cycle_life_to_80pct": 2000,
      "reference_km_per_year": 15000,
      "climate_sensitivity": "low",
      "spread_points_at_8y": 4.0,
      "confidence": "medium",
      "basis": "warranty floor plus fleet telemetry",
      "notes": ""
    },
    {
      "pack_model": "toyota-prius-xw30-nimh",
      "thermal_management": "air",
      "fade_at_8y": 0.2,
      "cycle_life_to_80pct": 3000,
      "reference_km_per_year": 15000,
      "climate_sensitivity": "high",
      "spread_points_at_8y": 8.0,
      "confidence": "medium",
      "basis": "very long service history; failures are usually one weak module, not even fade",
      "notes": "A hybrid pack cycles shallowly thousands of times a year, so mileage hardly matters. These rarely fade to death; they fail when one module drifts and the others carry it. Cell imbalance is the number to watch, not capacity."
    },
    {
      "pack_model": "tesla-powerwall2",
      "thermal_management": "liquid",
      "fade_at_8y": 0.16,
      "cycle_life_to_80pct": 3500,
      "reference_km_per_year": 0,
      "climate_sensitivity": "low",
      "spread_points_at_8y": 4.0,
      "confidence": "medium",
      "basis": "manufacturer warranty floor of 70% retention at ten years",
      "notes": "A stationary product, cycled daily by design. Its cycle count is meaningful where a car's mileage is not, so the reference mileage does not apply."
    }
  ],
  "fallback_by_chemistry": [
    {
      "chemistry": "LMO",
      "fade_at_8y": 0.26,
      "climate_sensitivity": "high",
      "spread_points_at_8y": 7.0,
      "notes": "Manganese dissolves out of the cathode at temperature. Almost every LMO traction pack was passively cooled."
    },
    {
      "chemistry": "NMC111",
      "fade_at_8y": 0.15,
      "climate_sensitivity": "medium",
      "spread_points_at_8y": 5.0
    },
    {
      "chemistry": "NMC532",
      "fade_at_8y": 0.15,
      "climate_sensitivity": "medium",
      "spread_points_at_8y": 5.0
    },
    {
      "chemistry": "NMC622",
      "fade_at_8y": 0.14,
      "climate_sensitivity": "medium",
      "spread_points_at_8y": 4.5
    },
    {
      "chemistry": "NMC712",
      "fade_at_8y": 0.13,
      "climate_sensitivity": "medium",
      "spread_points_at_8y": 4.5
    },
    {
      "chemistry": "NMC811",
      "fade_at_8y": 0.14,
      "climate_sensitivity": "medium",
      "spread_points_at_8y": 5.0,
      "notes": "More nickel buys energy density at some cost in stability."
    },
    {
      "chemistry": "NCA",
      "fade_at_8y": 0.13,
      "climate_sensitivity": "low",
      "spread_points_at_8y": 4.0
    },
    {
      "chemistry": "LFP",
      "fade_at_8y": 0.12,
      "cycle_life_to_80pct": 3500,
      "climate_sensitivity": "medium",
      "spread_points_at_8y": 4.0,
      "notes": "Outstanding on cycles, ordinary on calendar time. An LFP pack that sits unused ages much like any other."
    },
    {
      "chemistry": "LMFP",
      "fade_at_8y": 0.13,
      "cycle_life_to_80pct": 2800,
      "climate_sensitivity": "medium",
      "spread_points_at_8y": 4.5
    },
    {
      "chemistry": "LTO",
      "fade_at_8y": 0.07,
      "cycle_life_to_80pct": 15000,
      "climate_sensitivity": "low",
      "spread_points_at_8y": 2.5,
      "notes": "Barely ages. Its problem is energy density and price, never life."
    },
    {
      "chemistry": "LCO",
      "fade_at_8y": 0.3,
      "climate_sensitivity": "high",
      "spread_points_at_8y": 7.0
    },
    {
      "chemistry": "NA_ION",
      "fade_at_8y": 0.16,
      "climate_sensitivity": "medium",
      "spread_points_at_8y": 6.0,
      "notes": "Too new for field data. This is an expectation, not an observation."
    },
    {
      "chemistry": "NIMH",
      "fade_at_8y": 0.2,
      "cycle_life_to_80pct": 3000,
      "climate_sensitivity": "high",
      "spread_points_at_8y": 8.0
    },
    {
      "chemistry": "LEAD_ACID",
      "fade_at_8y": 0.45,
      "cycle_life_to_80pct": 500,
      "climate_sensitivity": "high",
      "spread_points_at_8y": 10.0,
      "notes": "Short-lived by design and cheap to replace, which is why nobody tracks its fade closely."
    }
  ]
}

File: src/battery_value/materials/data/recovery.json
{
  "schema_version": "1.0",
  "updated": "2026-08-03",
  "notes": [
    "recovery_rate is the share of contained element that physically leaves the process as a saleable product.",
    "payable_fraction is the share of the recovered element's market value that the refiner actually PAYS the holder. Refiners quote black mass on 'payables': a typical contract pays 60-70% of contained nickel and cobalt value and much less for lithium. Ignoring payables is the single largest source of over-valuation in naive battery residual-value models.",
    "Effective revenue per kg of contained element = market_price * recovery_rate * payable_fraction.",
    "EU Regulation 2023/1542 Annex XII sets MINIMUM recovery targets: from 31 Dec 2027 Co/Cu/Pb/Ni 90% and Li 50%; from 31 Dec 2031 Co/Cu/Pb/Ni 95% and Li 80%. Rates below those targets are what plants achieve commercially today; they are floors on regulation, not on physics."
  ],
  "sources": [
    "EU Regulation 2023/1542 Annex XII (recycling efficiency and material recovery targets)",
    "Fraunhofer ISI, recycling process mass-balance studies",
    "Circular Energy Storage, black mass payable term benchmarking",
    "JRC Science for Policy, Li-ion battery recycling technology assessment"
  ],
  "processes": {
    "hydrometallurgical": {
      "label": "Mechanical pre-treatment to black mass, then hydrometallurgical refining",
      "applies_to_families": ["li-ion", "na-ion"],
      "description": "Today's mainstream commercial route in Europe and China. Recovers nickel, cobalt, manganese and (partially) lithium as battery-grade salts.",
      "elements": {
        "Ni": { "recovery_rate": 0.95, "payable_fraction": 0.68, "traded_form": "nickel_sulphate" },
        "Co": { "recovery_rate": 0.95, "payable_fraction": 0.68, "traded_form": "cobalt_sulphate" },
        "Li": { "recovery_rate": 0.65, "payable_fraction": 0.40, "traded_form": "lithium_carbonate" },
        "Mn": { "recovery_rate": 0.88, "payable_fraction": 0.35, "traded_form": "manganese_sulphate" },
        "Cu": { "recovery_rate": 0.92, "payable_fraction": 0.75, "traded_form": "copper_metal" },
        "Al": { "recovery_rate": 0.80, "payable_fraction": 0.55, "traded_form": "aluminium_metal" },
        "Fe": { "recovery_rate": 0.85, "payable_fraction": 0.50, "traded_form": "steel_scrap" },
        "C":  { "recovery_rate": 0.15, "payable_fraction": 0.10, "traded_form": "graphite_flake" },
        "Pb": { "recovery_rate": 0.00, "payable_fraction": 0.00, "traded_form": "lead_metal" },
        "Ti": { "recovery_rate": 0.00, "payable_fraction": 0.00, "traded_form": "steel_scrap" }
      },
      "cost_eur_per_kg": {
        "discharge_and_dismantle": 0.85,
        "shredding_to_black_mass": 0.65,
        "refining_gate_fee": 0.30
      }
    },
    "pyrometallurgical": {
      "label": "Smelting (pyrometallurgy) with hydrometallurgical refining of the alloy",
      "applies_to_families": ["li-ion"],
      "description": "Robust to mixed and damaged feed and needs no discharge, but lithium, aluminium and graphite are lost to slag or burned as reductant.",
      "elements": {
        "Ni": { "recovery_rate": 0.95, "payable_fraction": 0.65, "traded_form": "nickel_metal" },
        "Co": { "recovery_rate": 0.95, "payable_fraction": 0.65, "traded_form": "cobalt_metal" },
        "Li": { "recovery_rate": 0.00, "payable_fraction": 0.00, "traded_form": "lithium_carbonate" },
        "Mn": { "recovery_rate": 0.20, "payable_fraction": 0.20, "traded_form": "manganese_sulphate" },
        "Cu": { "recovery_rate": 0.95, "payable_fraction": 0.72, "traded_form": "copper_metal" },
        "Al": { "recovery_rate": 0.00, "payable_fraction": 0.00, "traded_form": "aluminium_metal" },
        "Fe": { "recovery_rate": 0.70, "payable_fraction": 0.40, "traded_form": "steel_scrap" },
        "C":  { "recovery_rate": 0.00, "payable_fraction": 0.00, "traded_form": "graphite_flake" },
        "Pb": { "recovery_rate": 0.00, "payable_fraction": 0.00, "traded_form": "lead_metal" },
        "Ti": { "recovery_rate": 0.00, "payable_fraction": 0.00, "traded_form": "steel_scrap" }
      },
      "cost_eur_per_kg": {
        "discharge_and_dismantle": 0.20,
        "shredding_to_black_mass": 0.00,
        "refining_gate_fee": 1.10
      }
    },
    "direct_recycling": {
      "label": "Direct cathode-to-cathode recycling",
      "applies_to_families": ["li-ion"],
      "description": "Emerging route that relithiates and reuses the cathode powder instead of dissolving it. Highest theoretical value retention, but needs single-chemistry, well-sorted feed and is not yet at commercial scale.",
      "maturity": "pilot",
      "elements": {
        "Ni": { "recovery_rate": 0.98, "payable_fraction": 0.75, "traded_form": "nickel_sulphate" },
        "Co": { "recovery_rate": 0.98, "payable_fraction": 0.75, "traded_form": "cobalt_sulphate" },
        "Li": { "recovery_rate": 0.90, "payable_fraction": 0.60, "traded_form": "lithium_carbonate" },
        "Mn": { "recovery_rate": 0.95, "payable_fraction": 0.50, "traded_form": "manganese_sulphate" },
        "Cu": { "recovery_rate": 0.90, "payable_fraction": 0.72, "traded_form": "copper_metal" },
        "Al": { "recovery_rate": 0.85, "payable_fraction": 0.55, "traded_form": "aluminium_metal" },
        "Fe": { "recovery_rate": 0.85, "payable_fraction": 0.50, "traded_form": "steel_scrap" },
        "C":  { "recovery_rate": 0.60, "payable_fraction": 0.30, "traded_form": "graphite_flake" },
        "Pb": { "recovery_rate": 0.00, "payable_fraction": 0.00, "traded_form": "lead_metal" },
        "Ti": { "recovery_rate": 0.00, "payable_fraction": 0.00, "traded_form": "steel_scrap" }
      },
      "cost_eur_per_kg": {
        "discharge_and_dismantle": 1.10,
        "shredding_to_black_mass": 0.55,
        "refining_gate_fee": 0.45
      }
    },
    "nimh_stainless_smelting": {
      "label": "Stainless-steel smelting of nickel metal hydride packs",
      "applies_to_families": ["nimh"],
      "description": "NiMH packs are fed to stainless-steel smelters, where nickel and cobalt report to the alloy. Rare earths in the AB5 anode go to slag and are not paid for.",
      "elements": {
        "Ni": { "recovery_rate": 0.90, "payable_fraction": 0.55, "traded_form": "nickel_metal" },
        "Co": { "recovery_rate": 0.85, "payable_fraction": 0.50, "traded_form": "cobalt_metal" },
        "Fe": { "recovery_rate": 0.80, "payable_fraction": 0.35, "traded_form": "steel_scrap" },
        "Cu": { "recovery_rate": 0.85, "payable_fraction": 0.60, "traded_form": "copper_metal" }
      },
      "cost_eur_per_kg": {
        "discharge_and_dismantle": 0.25,
        "shredding_to_black_mass": 0.10,
        "refining_gate_fee": 0.20
      }
    },
    "lead_acid_smelting": {
      "label": "Secondary lead smelting",
      "applies_to_families": ["lead-acid"],
      "description": "A mature closed loop. Lead recovery economics are strong enough that scrap lead-acid batteries carry a positive scrap price almost everywhere.",
      "elements": {
        "Pb": { "recovery_rate": 0.97, "payable_fraction": 0.70, "traded_form": "lead_metal" },
        "Cu": { "recovery_rate": 0.60, "payable_fraction": 0.60, "traded_form": "copper_metal" },
        "Fe": { "recovery_rate": 0.70, "payable_fraction": 0.40, "traded_form": "steel_scrap" }
      },
      "cost_eur_per_kg": {
        "discharge_and_dismantle": 0.05,
        "shredding_to_black_mass": 0.12,
        "refining_gate_fee": 0.08
      }
    }
  },
  "logistics": {
    "notes": [
      "End-of-life lithium batteries move as UN3480/UN3481 Class 9 dangerous goods. Damaged or defective packs fall under ADR special provision 376, which forces individually approved packaging and pushes freight cost up several-fold.",
      "Rates are indicative European road freight including collection, DG packaging and documentation."
    ],
    "base_eur_per_kg": 0.55,
    "condition_multiplier": {
      "healthy": 1.0,
      "degraded": 1.0,
      "defective": 2.6,
      "damaged": 4.5,
      "thermal_event": 6.0
    },
    "minimum_charge_eur": 120.0
  },
  "second_life": {
    "notes": [
      "Cost of turning a retired traction pack into a stationary storage product: incoming test, disassembly to module, capacity grading, rebuild, new BMS, enclosure, certification and warranty reserve.",
      "Grading is the dominant line item and scales with module count rather than energy, which is why small packs repurpose poorly."
    ],
    "testing_eur_per_kwh": 8.0,
    "repackaging_eur_per_kwh": 34.0,
    "new_bms_eur_per_pack": 420.0,
    "certification_eur_per_pack": 180.0,
    "warranty_reserve_fraction": 0.08,
    "minimum_viable_soh": 0.60,
    "second_life_end_of_life_soh": 0.50
  },
  "reuse": {
    "notes": [
      "Direct resale as a replacement traction pack for the same vehicle model. Usually the highest-value pathway when state of health is high and the model still has a vehicle parc, but it needs a clean safety record and a working BMS.",
      "Value is anchored to the OEM replacement pack price, discounted for age, health and the absence of an OEM warranty."
    ],
    "minimum_viable_soh": 0.75,
    "maximum_age_years": 12.0,
    "refurbishment_eur_per_kwh": 12.0,
    "test_and_certify_eur_per_pack": 260.0,
    "oem_replacement_price_discount": 0.45,
    "warranty_reserve_fraction": 0.12
  }
}
